Repository: zmyzmyzmyzmy/-

File: LATP_XRD_Obsidian_笔记包/LATP_XRD_Obsidian_Note/LATP_XRD_对比分析.md
---
title: LATP三组样品XRD对比分析
date: 2026-09-10
type: 实验分析
tags:
  - LATP
  - XRD
  - LiTiPO5
  - NASICON
  - 实验记录
samples:
  - ZMY#
  - ZWHZMY#5
  - 15Li2CO3#4
---

# LATP三组样品XRD对比分析

> [!abstract] 核心结论
> - 三个样品均形成了同一套 **LATP/NASICON 主相**，没有出现“某个样品主相未形成”的证据。
> - **20.8°和24.6°均属于LATP主相特征峰**；不能用某一个峰“越高越好”来评价样品。
> - ZMY# 在 **16.8–19.0°** 和 **26.6–28.4°** 两个区域的额外弱峰明显更强，与 **LiTiPO5 候选杂相**相符。
> - 按两个LiTiPO5敏感区的背景扣除积分进行同条件比较：  
>   **ZMY# = 1.00，ZWHZMY#5 = 0.41，15Li2CO3#4 = 0.43**。
> - 因此当前XRD相纯度的合理排序为：  
>   **ZWHZMY#5 ≈ 15Li2CO3#4 > ZMY#**。
> - ZWHZMY#5 的24.6°峰最高，但它的20.8°、32.4°等峰相对于24.6°明显偏低，因此更应考虑 **择优取向/装样取向效应**，不能据此直接认定“ZWHZMY#5最好”。

---

## 1. 数据与测试条件

本笔记基于三组原始XRD数据：

| 样品 | 数据名称 |
|---|---|
| ZMY# | ZMY#3 |
| ZWHZMY#5 | ZWHZMY#5 |
| 15Li2CO3#4 | 15Li2CO3#4 |

三组测试条件一致，因此可以直接横向比较。

| 参数 | 条件 |
|---|---|
| X射线源 | Cu Kα |
| 波长 | λ ≈ 1.54184 Å |
| 管压 | 40 kV |
| 管流 | 30 mA |
| 扫描范围 | 2θ = 10–90° |
| 步长 | 0.2° |

> [!warning] 分辨率限制
> 0.2°步长偏粗。适合判断主相、明显杂相和较大的相对强度差异，但不适合对很小的峰位移动、精确FWHM、晶格参数变化或痕量杂相做强结论。

---

## 2. LATP主相是否形成

三个样品都出现了相同的一套主要衍射峰，主要位于约：

**14.6–14.8°、20.8°、24.6°、29.8°、32.4°、33.4°、36.6°、47.8°、50.4°、57.4°。**

这些峰整体构成一致，说明三个样品的主体晶相均为LATP/NASICON结构。

![[assets/XRD_01_full_pattern.png]]

### 重要峰位解释

- **20.8°：LATP主相特征峰**
- **24.6°：LATP主相强特征峰**
- 两者都不是LiTiPO5杂相峰。
- 单独比较20.8°或24.6°的绝对峰高，不能直接评价样品性能或相纯度。

---

## 3. 主要LATP峰原始强度

> [!note]
> 下表用于观察相对变化。原始峰强还受装样量、表面平整度、颗粒取向、择优取向等因素影响，因此不能把绝对counts直接等同于“LATP含量”。

| 2θ / ° | ZMY# | ZWHZMY#5 | 15Li2CO3#4 |
|---:|---:|---:|---:|
| 14.6–14.8 | 540 | 489 | 513 |
| **20.8** | **2180** | **1414** | **1984** |
| **24.6** | **4367** | **6829** | **5805** |
| 29.8 | 697 | 1020 | 902 |
| 32.4 | 1070 | 798 | 1017 |
| 33.4 | 711 | 949 | 921 |
| 36.6 | 1016 | 1139 | 1185 |
| 47.8 | 726 | 698 | 754 |
| 50.4 | 497 | 526 | 537 |
| 57.4 | 629 | 794 | 750 |

---

## 4. LATP主峰之间的相对比例

以各样品的24.6°峰归一化为100，可以避免只看绝对峰高。

| 指标 | ZMY# | ZWHZMY#5 | 15Li2CO3#4 |
|---|---:|---:|---:|
| I(20.8)/I(24.6) | **0.499** | **0.207** | **0.342** |
| I(32.4)/I(24.6) | **0.245** | **0.117** | **0.175** |

![[assets/XRD_03_LATP_peak_ratios.png]]

### 解释

ZWHZMY#5 的24.6°峰虽然最高，但：

- 20.8°相对于24.6°明显偏低；
- 32.4°相对于24.6°也明显偏低；
- 并不是整套LATP峰同时整体增强。

因此当前更合理的解释是：

> [!important]
> **ZWHZMY#5 的24.6°峰存在明显的相对增强，首先应考虑择优取向、粉末取向或装样几何效应，而不是直接解释为“LATP更多”或“结晶性最好”。**

这也是为什么不能建立：

`24.6°峰越高 → 样品越好`

这样的判断规则。

---

## 5. LiTiPO5候选杂相

当前最清楚的样品差异出现在两个弱峰区域：

1. **16.8–19.0°**
2. **26.6–28.4°**

ZMY# 在两个区域内都表现出更强的额外信号，而ZWHZMY#5和15Li2CO3#4明显更弱。

![[assets/XRD_02_LiTiPO5_windows.png]]

### 当前判断

这些弱峰的位置组合与前面核对过的 **LiTiPO5/LiTiOPO4 候选杂相特征区**一致。

因此目前可以较有把握地说：

- **ZMY# 的LiTiPO5相关杂相信号最高**
- **ZWHZMY#5和15Li2CO3#4明显降低**
- 但XRD本身不能告诉LiTiPO5具体位于晶粒内部还是晶界

---

## 6. LiTiPO5敏感区半定量比较

计算方法：

- 对16.8–19.0°区域进行局部背景扣除并积分；
- 对26.6–28.4°区域进行局部背景扣除并积分；
- 两段积分相加；
- 再除以整条XRD曲线的积分强度；
- 最后以ZMY#归一为1.00。

结果：

| 样品 | 相对LiTiPO5敏感区积分指数 | 相对ZMY#变化 |
|---|---:|---:|
| **ZMY#** | **1.00** | 基准 |
| **ZWHZMY#5** | **0.41** | ↓约59% |
| **15Li2CO3#4** | **0.43** | ↓约57% |

![[assets/XRD_04_impurity_index.png]]

> [!warning] 这个数不是物相质量分数
> 0.41和0.43只是为了比较同测试条件下三个样品的“杂相敏感区衍射信号”。
> 它们**不能写成41 wt.%、43 wt.%或LiTiPO5含量降低59 wt.%**。
> 如果需要真正的物相含量，应采用高质量XRD数据结合Rietveld精修。

---

## 7. 其他可能杂相

### 7.1 AlPO4

ZWHZMY#5 在约21.8°附近存在一个弱小信号，可以把AlPO4列为候选解释之一。

但是当前证据不足，原因：

- 信号很弱；
- 距离20.8°的强LATP峰较近；
- 当前步长为0.2°；
- 没有观察到足够多的独立AlPO4峰共同验证。

**当前状态：可疑，但未确认。**

### 7.2 TiO2

27°附近可能与TiO2某些峰位发生重叠，但如果存在明显rutile TiO2，通常还应在其他独立位置出现配套衍射峰。

当前数据没有形成足够完整的一组TiO2证据。

**当前状态：未确认。**

### 7.3 Li4P2O7

当前没有观察到足以单独确认Li4P2O7的清晰独立峰。

**当前状态：未发现明确证据。**

### 当前最稳妥的表述

> [!success]
> **除LiTiPO5相关杂相信号外，目前没有第二种杂相得到“多个独立峰同时支持”的明确证据。**

这不等于绝对不存在其他杂相，因为：

- 痕量相可能低于XRD检测限；
- 无定形晶界相可能无法被常规XRD检测；
- 多个相之间可能发生峰重叠。

---

## 8. 三个样品的XRD综合评价

| 评价维度 | ZMY# | ZWHZMY#5 | 15Li2CO3#4 |
|---|---|---|---|
| LATP主相形成 | 正常 | 正常 | 正常 |
| 主峰位置一致性 | 好 | 好 | 好 |
| LiTiPO5相关杂相信号 | **最高** | **低** | **低** |
| 24.6°相对强度 | 中等 | **异常突出** | 较高 |
| 主峰比例均衡程度 | 较自然 | 有明显取向特征 | 较均衡 |
| XRD综合判断 | **第3** | **第1–2** | **第1–2** |

### 当前排序

**ZWHZMY#5 ≈ 15Li2CO3#4 > ZMY#**

如果仅从“杂相越少越好”的角度：

**ZWHZMY#5 ≈ 15Li2CO3#4 明显优于 ZMY#。**

但ZWHZMY#5和15Li2CO3#4之间的差异很小，目前XRD不足以证明谁显著更纯。

---

## 9. XRD能告诉什么，不能告诉什么

### XRD目前支持的事实

- 三个样品均形成LATP主体结构。
- 20.8°和24.6°都是LATP主相峰。
- ZMY#的LiTiPO5候选杂相信号明显高于另外两个样品。
- ZWHZMY#5和15Li2CO3#4的杂相敏感区积分非常接近。
- ZWHZMY#5的24.6°峰相对于其他LATP峰明显增强。

### 当前合理推断

- ZWHZMY#5可能存在更明显的择优取向。
- ZMY#的较多LiTiPO5可能对其后续离子传输不利。
- 15Li2CO3#4在XRD层面没有表现出明显新增的大量结晶杂相。

### XRD目前不能单独证明

- LiTiPO5一定分布在晶界。
- 24.6°峰最高的样品一定离子电导率最高。
- 某个样品的晶界阻抗一定最低。
- ZWHZMY#5一定比15Li2CO3#4性能更好。
- 三个样品的真实LiTiPO5质量百分数。
- 0.01–0.05°量级的小峰位移动具有统计意义。
- 当前0.2°步长下FWHM差异足以可靠计算晶粒尺寸。

---

## 10. 对“杂相越少越好”的修正

对于 **LiTiPO5这类低离子导电、可能阻碍传输的非目标副相**：

**通常越少越好。**

但不能把这个原则扩大为“任何第二相都越少越好”。

某些烧结助剂或设计形成的晶界相可能：

- 促进烧结致密化；
- 改善晶界接触；
- 降低晶界阻抗。

因此真正的目标应是：

**减少有害阻塞相，而不是机械追求所有第二相为零。**

---

## 11. 对后续实验的建议

### XRD测试优化

如果下一轮希望判断：

- 痕量AlPO4；
- LiTiPO5更准确变化；
- 主峰微小位移；
- FWHM；
- 晶格参数；

建议：

- 将步长由 **0.2°降低到0.01–0.02°**；
- 重点扫描 **15–40°**；
- 适当降低扫描速度、增加计数时间；
- 保证三组样品装样方式、粉末粒度和压实程度尽可能一致。

### 进一步验证物相

若需要做论文级结论：

- Rietveld精修：定量LATP与结晶杂相；
- SEM-BSE/EDS：检查第二相是否富集在晶界；
- Raman：辅助区分局部磷酸盐相；
- 如条件允许，结合TEM进一步确认晶界相。

---

## 12. 后续需要持续记录的指标

建议以后每个样品固定记录：

| 样品 | 工艺变量 | 20.8°峰 | 24.6°峰 | I20.8/I24.6 | LiTiPO5指数 | 可疑其他杂相 | 备注 |
|---|---|---:|---:|---:|---:|---|---|
| ZMY# |  | 2180 | 4367 | 0.499 | 1.00 | 暂无明确第二杂相 | LiTiPO5最明显 |
| ZWHZMY#5 |  | 1414 | 6829 | 0.207 | 0.41 | 21.8°弱峰待核对 | 24.6°相对增强明显 |
| 15Li2CO3#4 |  | 1984 | 5805 | 0.342 | 0.43 | 暂无明确第二杂相 | 主峰比例较均衡 |

---

## 13. 一句话汇报版本

> **三组样品均形成LATP主相；ZMY#的LiTiPO5相关杂相信号明显最高，ZWHZMY#5和15Li2CO3#4分别降至约0.41和0.43倍。ZWHZMY#5虽然24.6°峰最高，但整套LATP峰并未同步增强，因此不能用单峰高度判定样品优劣。**

---

## 14. 当前最值得保留的判断

**XRD相纯度：**

`ZWHZMY#5 ≈ 15Li2CO3#4 > ZMY#`

**最明确的XRD改进：**

`LiTiPO5相关杂相信号显著降低`

**目前不能仅凭XRD决定：**

`最终离子电导率 / 晶界阻抗 / 哪个样品综合性能绝对最好`

---

#LATP #XRD #LiTiPO5 #NASICON
